Repository: ryanlai666/plasma-surface-dynamics

# Plasma Surface Dynamics

**Kinetic Monte Carlo (kMC) and atomistic workflows for studying dry and atomic-layer etching (ALE) of silicon and silicon nitride.**

In atomic layer etching, a surface is first *modified* (for example fluorinated by HF), then the modified layer is *removed* in a separate step. Ideally each cycle removes a fixed amount of material. This project asks:

> **Which surface motifs, competing reaction pathways and uncertain rates control whether a hydrogenated silicon-nitride surface is fluorinated or releases volatile Si, and what does that imply for per-cycle etch saturation?**

The project combines three things:

1. **Reaction-network kMC solvers**, in Python with a C++ backend, that track every atom and conserve mass on every event.
2. **Atomistic evidence**: MACE machine-learned potentials, NEB path searches and DFT single points on Si, Si₃N₄ and SiO₂ surfaces.
3. **A rate-evidence gate**: a rate enters the kinetics only when it is backed by matching calculations or literature. Missing chemistry stays disabled instead of being guessed.

> [!IMPORTANT]
> **Evidence boundary.** Passing numerical checks does not mean the model has been validated against experiment. The kinetics use published activation energies together with *assumed* prefactors, arrival rates and initial surface populations. The project does **not** yet predict a calibrated etch per cycle (EPC), composition effects or a complete plasma mechanism. Unconverged atomistic barriers are never used as rates.

## Current status

<!-- BEGIN CURRENT STATUS -->
| Component | Current status |
|---|---|
| Numerical checks | **100 tests passed**; atom conservation, independent master equation, Python/C++ statistical agreement and artifact provenance. |
| Species-resolved kMC | **45 states / 55 enabled events**, 16 source pathways; **512 C++ trajectories** across 325-450 K. Conditional kinetics, not calibrated ALE. |
| Network discovery | HiPRGen pilot: **40 forward + 40 reverse candidates**, with missing-intermediate audit; no automatic rate assignment. |
| Atomistic evidence | MACE surface paths and molecular screening; OMol25 local models and direct DFT diagnostics. Convergence limits retained. |
| Beyond rigid scans | **7/8 HF/substrate relaxations force-converged**, two starts on each of four surfaces; see reference convergence below. |
| Multilayer prototype | 336 Si/N atoms, six depth bands; explicit bonds and H/F/Cl termination. Unvalidated demonstration rates; strict mode blocks missing data. |
<!-- END CURRENT STATUS -->

*This table is regenerated from saved results by `python scripts/update_research_readme.py`.*

## Key findings so far

- **Flux and the starting surface matter more than any single chemical rate.** At 400 K, HF arrival rate outweighs every individual enabled reaction-rate group, and the assumed initial motif mixture strongly controls how much Si is released ([sensitivity analysis](docs/species_kmc_results/kinetic_priorities.json)).
- **A plateau does not by itself show ALE self-limitation.** In the 45-state model, Si removal plateaus at 60% because of the assumed initial mixture and missing release paths, not because of any surface chemistry that self-limits.
- **The multilayer stall is a gap in the mechanism, not a finding.** Over 12 cycles, removal stops after cycle 2. All 21 reachable Si sites are left with three F caps and one Si-N backbond whose final-cleavage rate is unknown, so those events are disabled ([diagnosis](docs/multilayer_results/cycle_diagnosis.json)).
- **Relaxing a structure is not enough to get a binding energy.** Bias from the clean-slab reference dominates some apparent HF adsorption energies, and Hessian checks exposed an unstable nitride reference. Those values are excluded from quantitative claims.

The [scientific review](docs/SCIENTIFIC_REVIEW.md) compares these results with independent literature and sets acceptance criteria for a publishable result.

## Quick start

Python 3.11+ on a normal CPU is enough for all kinetic models. A C++17 compiler (GCC/Clang) is optional.

```bash
python -m venv .venv
source .venv/bin/activate          # Windows: .venv\Scripts\Activate.ps1
python -m pip install -e ".[dev]"
python scripts/build_cpp.py         # optional: original two-state C++ backend
python scripts/build_species_cpp.py # optional: species-kMC C++ backend
python -m pytest -q                 # C++ tests are skipped if not built
```

Reproduce the species-resolved kMC results and figures:

```bash
python scripts/build_species_cpp.py        # required: ensembles use the C++ backend
python scripts/run_species_kmc.py          # Python + C++ ensembles -> docs/species_kmc_results/
python scripts/report_species_kmc.py       # report and plots
python scripts/plot_reaction_networks.py   # network diagrams -> docs/reaction_network/
python scripts/analyze_kinetic_priorities.py
python scripts/update_research_readme.py   # refresh the status table above
```

File: data/literature/jung2020_coadsorption_rates.json
{
  "source": "Jung et al., JVSTA 38, 023008 (2020), Table I, R6 and R7",
  "doi": "10.1116/1.5125569",
  "url": "https://cpseg.eecs.umich.edu/pub/articles/JVSTA_38_023008_2020.pdf",
  "accessed": "2026-09-18",
  "rate_law": "k=A*exp(-Ea_over_R_K/T)",
  "regime": "Strongly fluorinated cluster models in an NF3/N2/O2/H2 remote-plasma mechanism",
  "not_transferable_to": "Unfluorinated ideal slabs or the a-SiN:H motif chain without a separate parameter audit",
  "rows": [
    {
      "reaction": "R6",
      "occupied_state": "HF + H2O",
      "material": "Si3N4",
      "A_s": 11800000000.0,
      "Ea_over_R_K": 7862
    },
    {
      "reaction": "R6",
      "occupied_state": "HF + H2O",
      "material": "SiO2",
      "A_s": 14600000000000.0,
      "Ea_over_R_K": 7399
    },
    {
      "reaction": "R7",
      "occupied_state": "HF + HF(v=1)",
      "material": "Si3N4",
      "A_s": 402000000000.0,
      "Ea_over_R_K": 1756
    },
    {
      "reaction": "R7",
      "occupied_state": "HF + HF(v=1)",
      "material": "SiO2",
      "A_s": 655000000.0,
      "Ea_over_R_K": 8061
    }
  ]
}
